Repository: liuchzzyy/echemistpy-cli

# echemistpy-cli

**电化学与材料表征的统一数据处理框架**

echemistpy-cli 旨在为电化学（Electrochemistry）和材料表征（XAS, STXM 等）数据提供一个统一、标准化且可扩展的处理接口。它使用 `xarray.Dataset/DataTree` 承载数据，并通过 `Metadata/DataBundle/AnalysisBundle` 统一传递数据、元数据和处理来源。

发行名使用 `echemistpy-cli`，Python 导入名保持为 `echemistpy`。

## 🌟 核心特性

- **多格式支持**: 自动识别并加载 Biologic (.mpt), LANHE (.xlsx), XAS (.dat), STXM (.hdf5) 等多种格式。
- **数据标准化**: 自动将不同仪器的列名和单位映射到统一标准（如 `Voltage/V`, `Current/mA`）。
- **多维数据**: 使用 `xarray.Dataset` 和 `DataTree` 处理复杂的时间序列和层级数据。
- **模块化分析**: 内置电化学分析（CV, GCD）和光谱分析（STXM, XAS）模块。

## 🚀 快速开始

### 安装

本项目使用 [uv](https://github.com/astral-sh/uv) 进行依赖管理。

1. **安装 uv** (如果尚未安装):
   ```bash
   pip install uv
   ```

2. **同步环境**:
   ```bash
   uv sync --all-groups --all-extras
   ```

### 使用示例

```python
from echemistpy.io import load

# 1. 自动检测格式加载
bundle = load("path/to/data.mpt", sample_name="MySample")

# 2. 访问数据 (xarray.Dataset 或 xarray.DataTree)
print(bundle.data)

# 3. 访问元数据
print(bundle.meta.to_dict())
```

## 🛠️ 开发指南

### 环境设置

```bash

# 安装开发依赖
uv sync --all-extras
```

### 代码质量检查

在提交代码前，请确保通过以下检查：

```bash

# 格式化代码
uv run ruff format src/

# Lint 检查与修复
uv run ruff check src/ --fix

# 类型检查
uv run ty check

# 运行测试
uv run --extra echem --extra test pytest
```

详细规范请参考 [AGENTS.md](AGENTS.md)。

## 🏗️ 架构概览

```mermaid
graph LR
    A[原始文件] --> B(IOPluginManager)
    B --> C[DataBundle - 标准原始数据]
    C --> D{TechniqueAnalyzer}
    D --> E[AnalysisBundle - 分析结果]
```

- **Metadata**: 标准元数据和仪器原始元数据容器。
- **DataBundle**: 标准原始数据包，包含 xarray 数据、元数据、schema、provenance 和 warnings。
- **AnalysisBundle**: 标准分析结果包，包含分析数据、元数据、schema、provenance、parameters 和 warnings。
- **TechniqueAnalyzer**: 特定技术（如 CV, STXM）的分析逻辑基类。

File: Samples/XRD/operando/Echem/B/ZMO_C.mps
EC-LAB SETTING FILE

Number of linked techniques : 1

EC-LAB for windows v11.61 (software)
Internet server v11.61 (firmware)
Command interpretor v11.61 (firmware)

Filename : L:\projects\cycle2025-II\20250340211-lsimonelli\EC_lab\ZMO_C.mps

Device : VSP
CE vs. WE compliance from -10 V to 10 V
Electrode connection : standard
Potential control : Ewe
Ewe ctrl range : min = 0.00 V, max = 5.00 V
Safety Limits :
	Do not start on E overload
Electrode material : NMF111_FC
Initial state : x=1
Electrolyte : NaPF6 ECDEC
Comments : Cell: MSPD_30
Comments : N/P 0.47
Comments : fresh
Comments : mAM=5.958mg
Comments : 
Comments : restarted
Mass of active material : 5.958 mg
 at x = 1.000
Molecular weight of active material (at x = 0) : 87.930 g/mol
Atomic weight of intercalated ion : 22.990 g/mol
Acquisition started at : xo = 1.000
Number of e- transfered per intercalated ion : 1
for DX = 1, DQ = 1.440 mA.h
Battery capacity : 1.440 mA.h
Electrode surface area : 1.000 cm²
Characteristic mass : 5.958 mg
Volume (V) : 0.001 cm³
Record Ece
Text export
   Mode : Standard
   Time format : Elapsed
Cycle Definition : Charge/Discharge alternance
Do not turn to OCV between techniques

Technique : 1
Galvanostatic Cycling with Potential Limitation
Ns                  0                   1                   2                   
Set I/C             I                   I                   I                   
Is                  0.000               -100.000            100.000             
unit Is             mA                  µA                  µA                  
vs.                 <None>              <None>              <None>              
N                   1.00                16.10               16.10               
I sign              > 0                 < 0                 < 0                 
t1 (h:m:s)          0:00:0.0000         10:00:0.0000        10:00:0.0000        
I Range             100 µA              100 µA              100 µA              
Bandwidth           5                   5                   5                   
dE1 (mV)            0.00                0.00                0.00                
dt1 (s)             0.0000              10.0000             10.0000             
EM (V)              0.000               0.900               1.850               
tM (h:m:s)          0:00:0.0000         0:00:0.0000         0:00:0.0000         
Im                  0.000               0.000               0.000               
unit Im             mA                  mA                  mA                  
dI/dt               0.000               0.000               0.000               
dunit dI/dt         mA/s                mA/s                mA/s                
E range min (V)     0.000               0.000               0.000               
E range max (V)     5.000               5.000               5.000               
dq                  0.000               1.000               1.000               
unit dq             mA.h                mA.h                mA.h                
dtq (s)             0.0000              60.0000             60.0000             
dQM                 0.000               0.000               0.000               
unit dQM            mA.h                mA.h                mA.h                
dxM                 0.000               0.000               0.000               
delta SoC (%)       pass                pass                pass                
tR (h:m:s)          100:00:10.0000      0:00:0.0000         0:00:0.0000         
dER/dt (mV/h)       0.0                 0.0                 0.0                 
dER (mV)            0.00                0.00                0.00                
dtR (s)             1.0000              10.0000             10.0000             
EL (V)              pass                pass                pass                
goto Ns'            0                   1                   1                   
nc cycles           0                   0                   10
